Repository: jpcreis/predictive-prescriptive-analytics

# Predictive & Prescriptive Analytics for Laser Seam Welding

This repository presents the implementation of a predictive model for product quality based on machine parameters in a laser seam welding process. Additionally, a prescriptive model was developed using meta-heuristic algorithms to find the best machine parameter once a new product quality is required.

For all the code snippets and plots please open the Jupyter Notebook named "predictive_prescriptive_analytics.ipynb"

File: dataset/HC260LA_HC420LA_no_keyhole.csv
power;focus;weld_velocity;penetration;weld_width
3500;0;100;0.89;0.94
3500;0;110;0.82;1.06
3500;0;130;0.62;1.07
3500;0;150;0.53;0.77
3500;0;160;0.44;0.79
3500;0;170;0.37;0.83
3500;0;180;0.23;0.73
3500;0;190;0.21;0.61
4000;0;140;0.87;1.17
4000;0;150;0.81;1.11
4000;0;170;0.52;1.07
4000;0;180;0.42;1.03
4000;0;190;0.45;0.94
4000;0;200;0.32;0.95
4500;0;150;1.14;1.14
4500;0;170;0.81;1.07
4500;0;180;0.68;1.07
4500;0;190;0.57;1.01
4500;0;200;0.51;1.01
5000;0;170;1.10;1.02
5000;0;190;0.70;1.01
5000;0;200;0.64;0.97
5500;0;190;0.93;1.08
5500;0;200;0.94;1.10
5500;0;210;0.67;1.05
5500;0;220;0.81;1.06
3500;-5;120;0.85;1.15
3500;-5;130;0.82;1.09
3500;-5;140;0.64;1.01
3500;-5;150;0.61;1.06
3500;-5;170;0.37;0.85
3500;-5;180;0.25;0.78
4000;-5;140;1.08;1.11
4000;-5;150;0.85;1.09
4000;-5;160;0.58;1.00
4000;-5;170;0.48;0.96
4000;-5;180;0.38;0.85
4500;-5;160;0.88;1.07
4500;-5;170;0.74;1.03
4500;-5;180;0.62;1.03
5000;-5;160;0.88;1.01
5000;-5;170;0.79;1.05
5000;-5;180;0.90;1.13
5500;-5;190;0.95;1.19
5500;-5;200;0.71;1.04
5500;-5;210;0.77;1.13
5500;-5;220;0.62;0.99
3500;-10;100;0.78;1.20
3500;-10;120;0.65;1.12
3500;-10;130;0.66;1.05
3500;-10;140;0.46;1.00
3500;-10;150;0.48;0.97
3500;-10;160;0.26;0.84
3500;-10;170;0.27;0.78
3500;-10;180;0.11;0.57
4000;-10;130;0.93;1.27
4000;-10;140;0.92;1.13
4000;-10;150;0.73;1.19
4000;-10;160;0.56;1.02
4000;-10;170;0.44;0.95
4000;-10;180;0.40;0.92
4500;-10;150;0.94;1.13
4500;-10;160;0.78;1.16
4500;-10;170;0.56;1.13
4500;-10;180;0.54;0.99
5000;-10;160;0.83;1.13
5000;-10;170;0.66;1.09
5000;-10;180;0.59;1.06
5500;-10;160;0.99;1.21
5500;-10;170;0.73;1.16
5500;-10;180;0.79;1.24
5500;-10;190;0.75;1.12
5500;-10;200;0.57;1.05
3500;-15;80;0.82;1.15
3500;-15;90;0.90;1.16
3500;-15;110;0.80;1.16
3500;-15;120;0.55;1.06
3500;-15;130;0.49;0.95
3500;-15;140;0.41;1.00
3500;-15;150;0.27;0.77
3500;-15;160;0.27;0.64
4000;-15;110;1.01;1.27
4000;-15;120;0.78;1.17
4000;-15;130;0.68;1.10
4000;-15;140;0.70;1.03
4000;-15;180;0.16;0.73
4500;-15;130;0.79;1.20
4500;-15;140;0.81;1.02
4500;-15;150;0.59;1.09
4500;-15;160;0.60;1.02
4500;-15;170;0.34;0.83
4500;-15;180;0.35;0.90
5000;-15;120;1.12;1.35
5000;-15;130;1.03;1.19
5000;-15;140;1.06;1.14
5000;-15;150;0.96;1.18
5000;-15;160;0.73;1.22
5000;-15;170;0.52;1.07
5000;-15;180;0.37;0.90
5500;-15;160;0.93;1.25
5500;-15;170;0.68;1.07
5500;-15;180;0.58;1.10
5500;-15;190;0.47;0.87
5500;-15;200;0.43;0.88
5500;-15;210;0.41;0.91
5500;-15;220;0.27;0.75
3500;-20;80;0.67;1.25
3500;-20;90;0.64;1.15
3500;-20;100;0.57;1.20
3500;-20;110;0.56;1.20
3500;-20;120;0.41;1.07
3500;-20;130;0.32;0.91
3500;-20;140;0.30;0.89
3500;-20;150;0.24;0.81
3500;-20;160;0.17;0.69
4000;-20;80;0.85;1.31
4000;-20;90;0.85;1.23
4000;-20;100;0.77;1.37
4000;-20;110;0.84;1.40
4000;-20;120;0.60;1.24
4000;-20;130;0.45;1.07
4000;-20;140;0.50;1.20
4000;-20;150;0.34;1.01
4000;-20;160;0.34;0.93
4000;-20;170;0.18;0.74
4000;-20;180;0.16;0.72
4500;-20;90;1.09;1.35
4500;-20;120;0.69;1.29
4500;-20;130;0.65;1.20
4500;-20;140;0.52;1.17
4500;-20;170;0.26;0.80
5000;-20;110;0.89;1.34
5000;-20;130;0.83;1.19
5000;-20;140;0.68;1.23
5000;-20;150;0.53;1.05
5000;-20;160;0.52;1.06
5000;-20;170;0.43;0.92
5000;-20;180;0.37;0.89
5500;-20;120;0.80;1.34
5500;-20;130;0.64;1.15
5500;-20;140;0.68;1.20
5500;-20;150;0.71;1.28
5500;-20;160;0.47;1.08
5500;-20;170;0.49;1.04
5500;-20;180;0.46;1.07
5500;-20;190;0.36;0.90
5500;-20;200;0.27;0.96
5500;-20;210;0.23;0.69
5500;-20;220;0.27;0.81
3500;5;130;0.61;1.02
3500;5;140;0.57;1.09
3500;5;150;0.43;0.95
3500;5;160;0.34;0.84
3500;5;170;0.33;0.85
3500;5;180;0.20;0.70
4000;5;140;0.91;1.19
4000;5;150;0.69;1.12
4000;5;160;0.64;1.09
4000;5;170;0.48;1.02
4000;5;180;0.44;0.91
4500;5;150;1.01;1.09
4500;5;160;1.02;1.03
4500;5;170;0.71;1.15
4500;5;180;0.69;1.18
5000;5;170;1.14;1.14
5000;5;180;0.99;1.15
5500;5;190;0.93;1.12
5500;5;200;0.70;1.05
5500;5;210;0.74;1.00
5500;5;220;0.53;0.94
3500;10;90;1.06;1.10
3500;10;120;0.68;1.03
3500;10;130;0.57;1.10
3500;10;140;0.47;1.04
3500;10;150;0.43;0.92
3500;10;160;0.28;0.77
3500;10;170;0.16;0.80
3500;10;180;0.13;0.60
4000;10;120;1.00;1.14
4000;10;130;0.82;1.11
4000;10;140;0.84;1.05
4000;10;150;0.65;1.07
4000;10;160;0.55;1.03
4000;10;170;0.42;0.93
4000;10;180;0.44;0.93
4500;10;130;1.19;1.22
4500;10;140;1.17;1.10
4500;10;150;0.85;1.15
4500;10;160;0.83;1.10
4500;10;170;0.60;1.03
4500;10;180;0.48;1.01
5000;10;160;1.05;1.08
5000;10;170;0.87;1.10
5000;10;180;0.63;1.03
5500;10;180;1.04;1.03
5500;10;190;0.76;0.99
5500;10;210;0.61;0.84
5500;10;220;0.48;0.86
3500;10;80;0.91;1.03
3500;10;100;0.80;1.08
3500;10;110;0.72;1.12
4000;15;120;0.62;1.14
4000;15;130;0.65;1.17
4000;15;140;0.51;1.06
4000;15;150;0.51;1.05
4000;15;160;0.28;0.84
4000;15;170;0.21;0.71
4000;15;180;0.20;0.75
4500;15;120;1.10;1.32
4500;15;130;0.89;1.23
4500;15;140;0.65;1.16
4500;15;150;0.60;1.11
4500;15;160;0.49;1.11
4500;15;180;0.38;1.00
5000;15;150;0.81;1.16
5000;15;160;0.66;1.15
5000;15;170;0.50;1.00
5500;15;170;0.60;0.95
5500;15;180;0.58;0.95
5500;15;190;0.50;0.93
5500;15;200;0.46;0.90
5500;15;210;0.38;0.81
5500;15;220;0.33;0.79
3500;20;90;0.72;1.26
3500;20;100;0.68;1.18
3500;20;110;0.47;1.03
3500;20;120;0.30;0.91
3500;20;140;0.26;0.73
3500;20;150;0.14;0.74
3500;20;160;0.12;0.56
4000;20;90;1.17;1.25
4000;20;100;1.13;1.32
4000;20;110;0.65;1.22
4000;20;120;0.51;1.18
4000;20;130;0.47;1.08
4000;20;140;0.45;0.98
4000;20;150;0.32;0.83
4000;20;160;0.24;0.59
4500;20;110;0.79;1.34
4500;20;120;0.56;1.16
4500;20;130;0.59;1.04
4500;20;140;0.48;1.13
4500;20;150;0.39;1.09
4500;20;160;0.30;0.84
4500;20;170;0.18;0.68
4500;20;180;0.23;0.66
5000;20;130;0.87;1.37
5000;20;140;0.73;1.17
5000;20;150;0.65;1.13
5000;20;160;0.37;0.96
5000;20;170;0.32;0.96
5000;20;180;0.31;0.89
5500;20;120;0.75;1.19
5500;20;130;0.71;1.16
5500;20;150;0.67;1.16
5500;20;170;0.40;0.98
5500;20;180;0.34;0.81
5500;20;200;0.24;0.80
5500;20;210;0.20;0.80
5500;20;220;0.13;0.61

File: dataset/HC420LA_HC380LA_no_keyhole_orig.csv
power;focus;weld_velocity;penetration;weld_width
3500;-20;60;1.24;1.31
3500;-20;70;0.76;1.15
4000;-20;70;1.29;1.23
3500;-20;80;0.47;1.01
4000;-20;80;0.81;1.23
4500;-20;80;1.15;1.26
3500;-20;90;0.32;0.83
4000;-20;90;0.65;1.09
4500;-20;90;0.73;1.09
5000;-20;90;1.08;1.26
3500;-20;100;0.14;0.57
4000;-20;100;0.34;0.99
4500;-20;100;0.61;1.13
5000;-20;100;0.76;1.24
5500;-20;100;0.97;1.3
4000;-20;110;0.19;0.56
4500;-20;110;0.29;0.89
5000;-20;110;0.52;1.18
5500;-20;110;0.68;1.25
4500;-20;120;0.22;0.78
5000;-20;120;0.39;1.12
5500;-20;120;0.55;1.22
5000;-20;130;0.29;0.89
5500;-20;130;0.4;1.12
5500;-20;140;0.27;0.77
5500;-20;150;0.17;0.55
4000;-15;60;1.19;0.99
3500;-15;70;1.13;1.03
4000;-15;70;1.05;1.19
3500;-15;80;0.7;1.17
4000;-15;80;1.11;1.25
3500;-15;90;0.47;0.98
4000;-15;90;0.87;1.07
4500;-15;90;1.22;1.17
5000;-15;90;0.97;1.03
5500;-15;90;1.12;1.21
3500;-15;100;0.31;0.89
4000;-15;100;0.65;1.02
4500;-15;100;0.85;1.22
5000;-15;100;0.74;1.14
5500;-15;100;0.84;1.34
3500;-15;110;0.14;0.6
4000;-15;110;0.43;1.06
4500;-15;110;0.62;1.19
5000;-15;110;0.9;1.04
5500;-15;110;1.08;1.03
4000;-15;120;0.16;0.6
4500;-15;120;0.47;1.12
5000;-15;120;0.67;1.18
5500;-15;120;0.79;1.08
4500;-15;130;0.37;1.07
5000;-15;130;0.6;1.02
5500;-15;130;0.54;1.29
4500;-15;140;0.12;0.54
5000;-15;140;0.36;1.05
5500;-15;140;0.59;1.13
5000;-15;150;0.14;0.72
5500;-15;150;0.35;1.03
5000;-15;160;0.12;0.53
5500;-15;160;0.33;0.86
3500;-10;80;1.04;0.99
3500;-10;90;0.66;0.96
4000;-10;90;0.46;1.04
5500;-10;90;1.22;1.31
3500;-10;100;0.57;0.97
4000;-10;100;0.81;1.06
4500;-10;100;1.33;1.12
5000;-10;100;1.33;1.2
3500;-10;110;0.23;0.72
4000;-10;110;0.54;1.07
4500;-10;110;0.82;1
5000;-10;110;1.19;1.15
3500;-10;120;0.12;0.5
4000;-10;120;0.38;0.96
4500;-10;120;0.73;1.03
5000;-10;120;0.48;1.13
4000;-10;130;0.3;0.85
4500;-10;130;0.49;1
5000;-10;130;0.52;1.1
5500;-10;130;1.29;1.13
4000;-10;140;0.2;0.56
4500;-10;140;0.32;0.83
5000;-10;140;0.45;1.12
5500;-10;140;1.03;1.1
4500;-10;150;0.22;0.8
5000;-10;150;0.4;0.99
5500;-10;150;0.93;1.2
5000;-10;160;0.19;0.65
5500;-10;160;0.7;1.08
5500;-10;170;0.61;1.09
5500;-10;180;0.25;0.81
3500;-5;70;1.14;0.56
3500;-5;80;1.21;0.92
3500;-5;90;0.9;0.97
3500;-5;100;0.67;0.99
4000;-5;100;0.93;0.87
5000;-5;100;1.33;1.03
3500;-5;110;0.4;0.92
4000;-5;110;0.77;0.98
4500;-5;110;1.07;1.09
5000;-5;110;1.53;1.12
5500;-5;110;1.4;1.26
3500;-5;120;0.18;0.83
4000;-5;120;0.54;0.93
4500;-5;120;0.88;1.13
5000;-5;120;0.97;1.07
4000;-5;130;0.47;0.99
4500;-5;130;0.73;1.12
5000;-5;130;0.73;1.11
5500;-5;130;1.07;1.02
4000;-5;140;0.23;0.86
4500;-5;140;0.54;1
5000;-5;140;0.67;1.1
5500;-5;140;0.73;1.14
4000;-5;150;0.11;0.5
4500;-5;150;0.19;0.81
5000;-5;150;0.55;1
5500;-5;150;0.88;1.09
4500;-5;160;0.12;0.57
5000;-5;160;0.22;0.78
5500;-5;160;0.49;1.03
5000;-5;170;0.22;0.8
5500;-5;170;0.51;1.03
5000;-5;180;0.16;0.55
5500;-5;180;0.3;1
5500;-5;190;0.23;0.81
3500;0;90;1.07;0.93
3500;0;100;0.8;1.02
4000;0;100;1.02;1.15
3500;0;110;0.62;0.95
4000;0;110;0.76;1.01
4500;0;110;1.19;0.93
3500;0;120;0.27;0.81
4000;0;120;0.53;0.96
4500;0;120;0.93;1.11
5000;0;120;1.13;1.13
3500;0;130;0.29;0.9
4000;0;130;0.51;1
4500;0;130;0.87;1.07
5000;0;130;0.97;1.03
5500;0;130;1.3;0.95
4000;0;140;0.22;0.76
4500;0;140;0.46;1.02
5000;0;140;0.7;1
5500;0;140;0.99;1.01
4000;0;150;0.22;0.71
4500;0;150;0.43;0.88
5000;0;150;0.7;1.03
5500;0;150;0.9;1.02
5000;0;160;0.47;0.97
5500;0;160;0.79;1.06
5000;0;170;0.37;0.91
5500;0;170;0.51;1.1
5000;0;180;0.21;0.76
5500;0;180;0.37;0.72
5000;0;190;0.12;0.53
5500;0;190;0.2;0.75
3500;5;90;0.98;1.02
3500;5;100;0.68;1.08
4000;5;100;1.13;1.05
5000;5;100;1.19;1.1
3500;5;110;0.5;0.98
4000;5;110;0.76;1.08
4500;5;110;1.17;0.98
3500;5;120;0.25;0.75
4000;5;120;0.58;0.96
4500;5;120;1.02;1.1
5000;5;120;1;1.08
5500;5;120;1.42;1.09
3500;5;130;0.22;0.77
4000;5;130;0.5;1
4500;5;130;0.77;1.06
5000;5;130;0.94;1.09
5500;5;130;1.25;1.1
4000;5;140;0.25;0.73
4500;5;140;0.64;1.05
5000;5;140;0.74;1.05
5500;5;140;1.04;1.07
4000;5;150;0.18;0.69
4500;5;150;0.31;0.94
5000;5;150;0.53;0.99
5500;5;150;0.81;1.09
4500;5;160;0.32;0.91
5000;5;160;0.35;0.86
5500;5;160;0.77;1.07
5000;5;170;0.34;1.01
5500;5;170;0.43;1.08
5000;5;180;0.28;0.72
5500;5;180;0.4;1.01
5500;5;190;0.24;0.84
3500;10;70;0.93;1.17
3500;10;80;1.07;0.96
3500;10;80;0.69;1.13
3500;10;90;0.79;1.04
3500;10;90;0.58;1.01
4000;10;90;1.17;1.09
3500;10;100;0.58;0.93
3500;10;100;0.28;0.81
4000;10;100;0.77;1.18
4500;10;100;1.15;1.06
3500;10;110;0.28;0.95
3500;10;110;0.12;0.53
4000;10;110;0.57;1.11
4500;10;110;0.81;1.17
5000;10;110;1.22;1.1
3500;10;120;0.26;0.53
4000;10;120;0.36;1.01
4500;10;120;0.69;1.18
5000;10;120;0.87;0.95
5500;10;120;1.3;1.13
4000;10;130;0.3;0.9
4500;10;130;0.52;1.05
5000;10;130;0.68;1.2
5500;10;130;1.01;1.17
4000;10;140;0.19;0.76
4500;10;140;0.48;1.01
5000;10;140;0.5;0.99
5500;10;140;0.69;1.14
4500;10;150;0.16;0.53
5000;10;150;0.43;0.96
5500;10;150;0.62;1.17
5000;10;160;0.18;0.7
5500;10;160;0.48;0.99
5500;10;170;0.43;1.05
5500;10;180;0.29;0.86
4000;15;60;1.31;1.08
4000;15;70;0.97;1.1
4000;15;80;1.02;1.03
4000;15;90;0.67;1.1
4500;15;90;0.97;1.2
5000;15;90;0.81;1.13
5500;15;90;1.31;1.12
4000;15;100;0.53;1.17
4500;15;100;0.73;1.22
5000;15;100;0.71;1.14
5500;15;100;1.16;1.09
4000;15;110;0.43;0.9
4500;15;110;0.6;1.17
5000;15;110;0.59;1.13
5500;15;110;1.02;1.14
4500;15;120;0.47;1.12
5000;15;120;0.59;1.12
5500;15;120;0.87;1.07
4000;15;130;0.17;0.53
4500;15;130;0.32;0.89
5000;15;130;0.44;1.09
5500;15;130;0.67;1.17
5000;15;140;0.32;0.86
5500;15;140;0.45;0.9
5000;15;150;0.18;0.82
5500;15;150;0.3;0.98
5500;15;160;0.1;0.58
5500;15;170;0.24;0.6
3500;20;60;0.93;1.21
3500;20;70;0.65;1.04
4000;20;70;0.99;1.3
5000;20;70;1.43;1.02
3500;20;80;0.44;1.01
4000;20;80;0.64;1.13
4500;20;80;1.02;1.25
5000;20;80;1.45;1.28
3500;20;90;0.23;0.64
4000;20;90;0.49;1.04
4500;20;90;0.75;1.39
5000;20;90;0.94;1.31
4000;20;100;0.32;0.84
4500;20;100;0.44;1.1
5000;20;100;0.79;1.27
5500;20;100;1.05;1.3
4000;20;110;0.23;0.59
4500;20;110;0.34;1.09
5000;20;110;0.61;1.06
5500;20;110;0.73;1.28
4500;20;120;0.12;0.72
5000;20;120;0.31;1.03
5500;20;120;0.51;1.26
5000;20;130;0.27;0.76
5500;20;130;0.45;1.13
5500;20;140;0.2;0.85
5500;20;150;0.16;0.69
